Repository: ZacharyZhang-NY/prox-challenge

# Prox

A multimodal AI knowledge agent for the Vulcan OmniPro 220 multiprocess welder. It answers technical questions by looking up structured facts, searching the manual full-text, and pulling up the actual manual page images. Every answer is grounded in the source documents.

Built with Next.js 16, React 19, the Anthropic SDK, and a local knowledge base. No vector database, no external services beyond the Claude API.

## Architecture
Interactive HTML version: [`docs/architecture.html`](docs/architecture.html).

## How the agent works

The core is `lib/agent/orchestrator.ts`. When a user sends a message:

1. The orchestrator collects conversation history and the current message (text + optional image), then sends everything to the Claude API with the system prompt and three tool definitions.

2. Claude decides which tools to call. The orchestrator executes them locally and feeds results back, looping up to 3 iterations. All tool execution is server-side, reading from static JSON files on disk.

3. Once Claude produces its final answer (JSON with `answer`, `citations`, `artifacts`, optional `clarification`), the orchestrator sends it to the browser via SSE. The frontend renders the markdown text, then builds any artifacts (SVG diagrams, image cards, configurator tables, settings cards) from the structured response.

The model never generates freeform text. Every response is validated against a Zod schema. If the JSON is malformed or truncated, a fallback parser extracts what it can via regex.

## Knowledge base

The knowledge base was built by extracting content from three source documents for the Vulcan OmniPro 220:

`data/facts/` -- Seven JSON collections: polarity configurations, duty cycle ratings, front panel controls, troubleshooting trees, process setup procedures, equipment specs, and recommended weld settings by process/material/thickness. Each record has source citations (document ID + page number). The `lookup_fact` tool queries these with key-value filters, e.g. `{process: "mig", material: "Mild Steel", thickness: "3/16\""}`.

`data/chunks/` -- The owner's manual (48 pages) and quick start guide, split into page-level text chunks with section headers and keyword arrays. The `search_manual` tool indexes these with MiniSearch at startup: fuzzy matching, prefix search, field boosting (section headers 2x, keywords 1.5x).

`data/visual_assets.json` + `public/manual-pages/` -- 51 PNG page scans indexed with titles and tags (polarity, controls, duty_cycle, troubleshooting, setup, wiring). The `get_visual_asset` tool finds relevant pages by tag filtering and term matching. The frontend shows these as expandable image cards with zoom modals.

The three layers complement each other. "What polarity for MIG?" hits the structured lookup. "How do I set up stick welding?" runs a full-text search. "Show me the cable setup diagram" pulls the actual manual page. A compound question can trigger all three in one turn.

## Design decisions

**Local tools over RAG.** For a 48-page technical manual with well-defined categories (polarity, duty cycle, troubleshooting), structured JSON lookups give more precise results than embedding similarity. MiniSearch covers the long-tail questions that don't fit a structured collection.

**Agentic tool loop over single-shot.** Claude picks its own tools and can iterate. "What polarity for stick and show me the setup diagram" triggers both `lookup_fact` and `get_visual_asset` in one turn without any routing logic.

**SSE over WebSocket.** Communication is server-to-client only. Three event types: `status` (tool progress), `delta` (text), `done` (structured response with artifacts and citations).

**sql.js over native SQLite.** Pure WASM, no native compilation. `pnpm install` and it works on any OS. The database file auto-creates on first startup.

**Typed artifacts over raw markdown.** Responses include typed artifact objects (polarity diagrams, duty cycle widgets, troubleshooting flows, weld configurators, settings cards, manual images). Each type has a dedicated React component. This keeps layouts consistent regardless of what the model outputs.

**Zod at every boundary.** Request validation, response parsing, artifact type discrimination. If the model returns bad JSON, the fallback parser extracts the answer field via regex instead of showing raw JSON.

## Sensor tools

The toolbar has two sensor modes next to the chat input. One uses the microphone, the other uses the camera.

### Arc sound analysis

Uses the Web Audio API to capture and analyze welding arc sounds in real time.

Click "Arc Sound" to open a live FFT spectrogram. The browser captures mic audio via `getUserMedia`, routes it through an `AnalyserNode` (2048-point FFT, 0-8 kHz), and renders a frequency bar visualization on a high-DPI canvas at 60 fps.

Every 500 ms, the monitor extracts: peak frequency, spectral centroid, RMS level (dB), and band energy ratios (low 0-500 Hz, mid 500-2 kHz, high 2-8 kHz).

File: data/facts/weld_settings.json
[
  {
    "process": "mig",
    "material": "Mild Steel",
    "thickness": "24 Gauge",
    "thicknessInch": 0.024,
    "wireSize": ".025\"",
    "wireType": "solid_core",
    "shieldingGas": "C25 (75% Ar / 25% CO2)",
    "gasFlow": "15-20 SCFH",
    "voltageRange": "120V / 240V",
    "amperageRange": "30-40A",
    "wireSpeedRange": "100-150 IPM",
    "stickout": "1/4\" - 3/8\"",
    "notes": ["Use lower settings to prevent burn-through on thin gauge", "Short circuit transfer mode recommended"],
    "source": { "docId": "selection_chart", "page": 1, "title": "Settings / Selection Chart" }
  },
  {
    "process": "mig",
    "material": "Mild Steel",
    "thickness": "22 Gauge",
    "thicknessInch": 0.030,
    "wireSize": ".025\"",
    "wireType": "solid_core",
    "shieldingGas": "C25 (75% Ar / 25% CO2)",
    "gasFlow": "15-20 SCFH",
    "voltageRange": "120V / 240V",
    "amperageRange": "35-50A",
    "wireSpeedRange": "120-180 IPM",
    "stickout": "1/4\" - 3/8\"",
    "notes": ["Short circuit transfer mode"],
    "source": { "docId": "selection_chart", "page": 1, "title": "Settings / Selection Chart" }
  },
  {
    "process": "mig",
    "material": "Mild Steel",
    "thickness": "20 Gauge",
    "thicknessInch": 0.036,
    "wireSize": ".030\"",
    "wireType": "solid_core",
    "shieldingGas": "C25 (75% Ar / 25% CO2)",
    "gasFlow": "20-25 SCFH",
    "voltageRange": "120V / 240V",
    "amperageRange": "40-65A",
    "wireSpeedRange": "150-220 IPM",
    "stickout": "3/8\"",
    "notes": [],
    "source": { "docId": "selection_chart", "page": 1, "title": "Settings / Selection Chart" }
  },
  {
    "process": "mig",
    "material": "Mild Steel",
    "thickness": "18 Gauge",
    "thicknessInch": 0.048,
    "wireSize": ".030\"",
    "wireType": "solid_core",
    "shieldingGas": "C25 (75% Ar / 25% CO2)",
    "gasFlow": "20-25 SCFH",
    "voltageRange": "120V / 240V",
    "amperageRange": "50-80A",
    "wireSpeedRange": "180-280 IPM",
    "stickout": "3/8\"",
    "notes": [],
    "source": { "docId": "selection_chart", "page": 1, "title": "Settings / Selection Chart" }
  },
  {
    "process": "mig",
    "material": "Mild Steel",
    "thickness": "16 Gauge",
    "thicknessInch": 0.060,
    "wireSize": ".030\"",
    "wireType": "solid_core",
    "shieldingGas": "C25 (75% Ar / 25% CO2)",
    "gasFlow": "20-25 SCFH",
    "voltageRange": "120V / 240V",
    "amperageRange": "60-100A",
    "wireSpeedRange": "200-320 IPM",
    "stickout": "3/8\"",
    "notes": [],
    "source": { "docId": "selection_chart", "page": 1, "title": "Settings / Selection Chart" }
  },
  {
    "process": "mig",
    "material": "Mild Steel",
    "thickness": "14 Gauge",
    "thicknessInch": 0.075,
    "wireSize": ".030\"",
    "wireType": "solid_core",
    "shieldingGas": "C25 (75% Ar / 25% CO2)",
    "gasFlow": "25-30 SCFH",
    "voltageRange": "120V / 240V",
    "amperageRange": "80-110A",
    "wireSpeedRange": "250-350 IPM",
    "stickout": "3/8\"",
    "notes": [],
    "source": { "docId": "selection_chart", "page": 1, "title": "Settings / Selection Chart" }
  },
  {
    "process": "mig",
    "material": "Mild Steel",
    "thickness": "12 Gauge",
    "thicknessInch": 0.105,
    "wireSize": ".030\"",
    "wireType": "solid_core",
    "shieldingGas": "C25 (75% Ar / 25% CO2)",
    "gasFlow": "25-30 SCFH",
    "voltageRange": "120V / 240V",
    "amperageRange": "100-130A",
    "wireSpeedRange": "300-400 IPM",
    "stickout": "3/8\"",
    "notes": ["Approaching max output on 120V"],
    "source": { "docId": "selection_chart", "page": 1, "title": "Settings / Selection Chart" }
  },
  {
    "process": "mig",
    "material": "Mild Steel",
    "thickness": "3/16\"",
    "thicknessInch": 0.188,
    "wireSize": ".030\" - .035\"",
    "wireType": "solid_core",
    "shieldingGas": "C25 (75% Ar / 25% CO2)",
    "gasFlow": "25-30 SCFH",
    "voltageRange": "240V",
    "amperageRange": "120-160A",
    "wireSpeedRange": "350-450 IPM",
    "stickout": "3/8\" - 1/2\"",
    "notes": ["240V recommended for this thickness", "May require multiple passes with .030 wire"],
    "source": { "docId": "selection_chart", "page": 1, "title": "Settings / Selection Chart" }
  },
  {
    "process": "mig",
    "material": "Mild Steel",
    "thickness": "1/4\"",
    "thicknessInch": 0.250,
    "wireSize": ".035\"",
    "wireType": "solid_core",
    "shieldingGas": "C25 (75% Ar / 25% CO2)",
    "gasFlow": "25-30 SCFH",
    "voltageRange": "240V",
    "amperageRange": "160-200A",
    "wireSpeedRange": "400-500 IPM",
    "stickout": "3/8\" - 1/2\"",
    "notes": ["240V required", "Multiple passes recommended for full penetration"],
    "source": { "docId": "selection_chart", "page": 1, "title": "Settings / Selection Chart" }
  },
  {
    "process": "mig",
    "material": "Stainless Steel",
    "thickness": "18 Gauge",
    "thicknessInch": 0.048,
    "wireSize": ".030\"",
    "wireType": "solid_core",
    "shieldingGas": "C2 (98% Ar / 2% CO2) or Tri-Mix",
    "gasFlow": "20-25 SCFH",
    "voltageRange": "120V / 240V",
    "amperageRange": "40-70A",
    "wireSpeedRange": "150-250 IPM",
    "stickout": "3/8\"",
    "notes": ["Use stainless steel filler wire (ER308L)", "Lower heat input than mild steel"],
    "source": { "docId": "selection_chart", "page": 1, "title": "Settings / Selection Chart" }
  },
  {
    "process": "mig",
    "material": "Stainless Steel",
    "thickness": "16 Gauge",
    "thicknessInch": 0.060,
    "wireSize": ".030\"",
    "wireType": "solid_core",
    "shieldingGas": "C2 (98% Ar / 2% CO2) or Tri-Mix",
    "gasFlow": "20-25 SCFH",
    "voltageRange": "120V / 240V",
    "amperageRange": "55-90A",
    "wireSpeedRange": "180-300 IPM",
    "stickout": "3/8\"",
    "notes": ["Use stainless steel filler wire (ER308L)"],
    "source": { "docId": "selection_chart", "page": 1, "title": "Settings / Selection Chart" }
  },
  {
    "process": "flux_core",
    "material": "Mild Steel",
    "thickness": "18 Gauge",
    "thicknessInch": 0.048,
    "wireSize": ".030\"",
    "wireType": "flux_cored",
    "shieldingGas": "None (self-shielded)",
    "gasFlow": "N/A",
    "voltageRange": "120V / 240V",
    "amperageRange": "40-70A",
    "wireSpeedRange": "150-250 IPM",
    "stickout": "1/2\" - 3/4\"",
    "notes": ["DCEN polarity required", "Longer stickout than MIG"],
    "source": { "docId": "selection_chart", "page": 1, "title": "Settings / Selection Chart" }
  },
  {
    "process": "flux_core",
    "material": "Mild Steel",
    "thickness": "16 Gauge",
    "thicknessInch": 0.060,
    "wireSize": ".030\"",
    "wireType": "flux_cored",
    "shieldingGas": "None (self-shielded)",
    "gasFlow": "N/A",
    "voltageRange": "120V / 240V",
    "amperageRange": "55-90A",
    "wireSpeedRange": "200-300 IPM",
    "stickout": "1/2\" - 3/4\"",
    "notes": ["DCEN polarity required"],
    "source": { "docId": "selection_chart", "page": 1, "title": "Settings / Selection Chart" }
  },
  {
    "process": "flux_core",
    "material": "Mild Steel",
    "thickness": "14 Gauge",
    "thicknessInch": 0.075,
    "wireSize": ".030\" - .035\"",
    "wireType": "flux_cored",
    "shieldingGas": "None (self-shielded)",
    "gasFlow": "N/A",
    "voltageRange": "120V / 240V",
    "amperageRange": "70-110A",
    "wireSpeedRange": "250-350 IPM",
    "stickout": "1/2\" - 3/4\"",
    "notes": ["DCEN polarity required"],
    "source": { "docId": "selection_chart", "page": 1, "title": "Settings / Selection Chart" }
  },
  {
    "process": "flux_core",
    "material": "Mild Steel",
    "thickness": "12 Gauge",
    "thicknessInch": 0.105,
    "wireSize": ".035\"",
    "wireType": "flux_cored",
    "shieldingGas": "None (self-shielded)",
    "gasFlow": "N/A",
    "voltageRange": "120V / 240V",
    "amperageRange": "90-130A",
    "wireSpeedRange": "300-400 IPM",
    "stickout": "1/2\" - 3/4\"",
    "notes": ["DCEN polarity required", "Approaching max output on 120V"],
    "source": { "docId": "selection_chart", "page": 1, "title": "Settings / Selection Chart" }
  },
  {
    "process": "flux_core",
    "material": "Mild Steel",
    "thickness": "3/16\"",
    "thicknessInch": 0.188,
    "wireSize": ".035\" - .045\"",
    "wireType": "flux_cored",
    "shieldingGas": "None (self-shielded)",
    "gasFlow": "N/A",
    "voltageRange": "240V",
    "amperageRange": "120-160A",
    "wireSpeedRange": "300-420 IPM",
    "stickout": "1/2\" - 3/4\"",
    "notes": ["DCEN polarity required", "240V recommended"],
    "source": { "docId": "selection_chart", "page": 1, "title": "Settings / Selection Chart" }
  },
  {
    "process": "flux_core",
    "material": "Mild Steel",
    "thickness": "1/4\"",
    "thicknessInch": 0.250,
    "wireSize": ".045\"",
    "wireType": "flux_cored",
    "shieldingGas": "None (self-shielded)",
    "gasFlow": "N/A",
    "voltageRange": "240V",
    "amperageRange": "150-200A",
    "wireSpeedRange": "350-500 IPM",
    "stickout": "1/2\" - 3/4\"",
    "notes": ["DCEN polarity required", "240V required", "Multiple passes recommended"],
    "source": { "docId": "selection_chart", "page": 1, "title": "Settings / Selection Chart" }
  },
  {
    "process": "tig",
    "material": "Mild Steel",
    "thickness": "20 Gauge",
    "thicknessInch": 0.036,
    "wireSize": "N/A",
    "wireType": null,
    "shieldingGas": "100% Argon",
    "gasFlow": "10-15 SCFH",
    "voltageRange": "120V / 240V",
    "amperageRange": "20-40A",
    "tungstenSize": "1/16\"",
    "fillerRod": "ER70S-2, 1/16\"",
    "stickout": "N/A",
    "notes": ["DCEN polarity", "Use foot pedal for amperage control"],
    "source": { "docId": "selection_chart", "page": 1, "title": "Settings / Selection Chart" }
  },
  {
    "process": "tig",
    "material": "Mild Steel",
    "thickness": "16 Gauge",
    "thicknessInch": 0.060,
    "wireSize": "N/A",
    "wireType": null,
    "shieldingGas": "100% Argon",
    "gasFlow": "15-20 SCFH",
    "voltageRange": "120V / 240V",
    "amperageRange": "50-80A",
    "tungstenSize": "3/32\"",
    "fillerRod": "ER70S-2, 1/16\" - 3/32\"",
    "stickout": "N/A",
    "notes": ["DCEN polarity"],
    "source": { "docId": "selection_chart", "page": 1, "title": "Settings / Selection Chart" }
  },
  {
    "process": "tig",
    "material": "Mild Steel",
    "thickness": "1/8\"",
    "thicknessInch": 0.125,
    "wireSize": "N/A",
    "wireType": null,
    "shieldingGas": "100% Argon",
    "gasFlow": "15-20 SCFH",
    "voltageRange": "120V / 240V",
    "amperageRange": "80-120A",
    "tungstenSize": "3/32\"",
    "fillerRod": "ER70S-2, 3/32\"",
    "stickout": "N/A",
    "notes": ["DCEN polarity"],
    "source": { "docId": "selection_chart", "page": 1, "title": "Settings / Selection Chart" }
  },
  {
    "process": "tig",
    "material": "Mild Steel",
    "thickness": "3/16\"",
    "thicknessInch": 0.188,
    "wireSize": "N/A",
    "wireType": null,
    "shieldingGas": "100% Argon",
    "gasFlow": "15-25 SCFH",
    "voltageRange": "240V",
    "amperageRange": "120-160A",
    "tungstenSize": "3/32\" - 1/8\"",
    "fillerRod": "ER70S-2, 3/32\" - 1/8\"",
    "stickout": "N/A",
    "notes": ["DCEN polarity", "240V recommended"],
    "source": { "docId": "selection_chart", "page": 1, "title": "Settings / Selection Chart" }
  },
  {
    "process": "tig",
    "material": "Stainless Steel",
    "thickness": "16 Gauge",
    "thicknessInch": 0.060,
    "wireSize": "N/A",
    "wireType": null,
    "shieldingGas": "100% Argon",
    "gasFlow": "15-20 SCFH",
    "voltageRange": "120V / 240V",
    "amperageRange": "40-70A",
    "tungstenSize": "1/16\" - 3/32\"",
    "fillerRod": "ER308L, 1/16\"",
    "stickout": "N/A",
    "notes": ["DCEN polarity", "Lower amps than mild steel for same thickness"],
    "source": { "docId": "selection_chart", "page": 1, "title": "Settings / Selection Chart" }
  },
  {
    "process": "tig",
    "material": "Chrome Moly",
    "thickness": "1/8\"",
    "thicknessInch": 0.125,
    "wireSize": "N/A",
    "wireType": null,
    "shieldingGas": "100% Argon",
    "gasFlow": "15-20 SCFH",
    "voltageRange": "120V / 240V",
    "amperageRange": "70-110A",
    "tungstenSize": "3/32\"",
    "fillerRod": "ER80S-D2, 3/32\"",
    "stickout": "N/A",
    "notes": ["DCEN polarity", "Preheat 200-400F recommended"],
    "source": { "docId": "selection_chart", "page": 1, "title": "Settings / Selection Chart" }
  },
  {
    "process": "stick",
    "material": "Mild Steel",
    "thickness": "16 Gauge",
    "thicknessInch": 0.060,
    "wireSize": "N/A",
    "wireType": null,
    "shieldingGas": "None",
    "gasFlow": "N/A",
    "voltageRange": "120V / 240V",
    "amperageRange": "30-50A",
    "electrodeType": "E6013",
    "electrodeSize": "1/16\"",
    "stickout": "N/A",
    "notes": ["DCEP polarity", "E6013 easier to strike on thin material"],
    "source": { "docId": "selection_chart", "page": 1, "title": "Settings / Selection Chart" }
  },
  {
    "process": "stick",
    "material": "Mild Steel",
    "thickness": "1/8\"",
    "thicknessInch": 0.125,
    "wireSize": "N/A",
    "wireType": null,
    "shieldingGas": "None",
    "gasFlow": "N/A",
    "voltageRange": "120V / 240V",
    "amperageRange": "50-80A",
    "electrodeType": "E6011 / E6013",
    "electrodeSize": "3/32\"",
    "stickout": "N/A",
    "notes": ["DCEP polarity"],
    "source": { "docId": "selection_chart", "page": 1, "title": "Settings / Selection Chart" }
  },
  {
    "process": "stick",
    "material": "Mild Steel",
    "thickness": "3/16\"",
    "thicknessInch": 0.188,
    "wireSize": "N/A",
    "wireType": null,
    "shieldingGas": "None",
    "gasFlow": "N/A",
    "voltageRange": "240V",
    "amperageRange": "80-130A",
    "electrodeType": "E6011 / E7018",
    "electrodeSize": "3/32\" - 1/8\"",
    "stickout": "N/A",
    "notes": ["DCEP polarity", "E7018 for stronger joints"],
    "source": { "docId": "selection_chart", "page": 1, "title": "Settings / Selection Chart" }
  },
  {
    "process": "stick",
    "material": "Mild Steel",
    "thickness": "1/4\"",
    "thicknessInch": 0.250,
    "wireSize": "N/A",
    "wireType": null,
    "shieldingGas": "None",
    "gasFlow": "N/A",
    "voltageRange": "240V",
    "amperageRange": "110-170A",
    "electrodeType": "E7018",
    "electrodeSize": "1/8\" - 5/32\"",
    "stickout": "N/A",
    "notes": ["DCEP polarity", "240V required", "Multiple passes recommended for full penetration"],
    "source": { "docId": "selection_chart", "page": 1, "title": "Settings / Selection Chart" }
  },
  {
    "process": "stick",
    "material": "Stainless Steel",
    "thickness": "1/8\"",
    "thicknessInch": 0.125,
    "wireSize": "N/A",
    "wireType": null,
    "shieldingGas": "None",
    "gasFlow": "N/A",
    "voltageRange": "120V / 240V",
    "amperageRange": "40-70A",
    "electrodeType": "E308L-16",
    "electrodeSize": "3/32\"",
    "stickout": "N/A",
    "notes": ["DCEP polarity", "Lower heat input than mild steel"],
    "source": { "docId": "selection_chart", "page": 1, "title": "Settings / Selection Chart" }
  }
]
